Repository: jannesar-sciencee/jannesar-sciencee.github.io

File: articles/000/000097-aliazh-hafezedar-martensite-termoelastic-superelasticity-hysteresis/index.html
حسین جان‌نثار - آلیاژهای حافظه‌دار: مارتنزیت ترموالاستیک، فوق‌کشسانی و پسماند هیسترزیس - تألیف و نگارش حسین عطار جاننثار نوبری

حسین جان‌نثار - آلیاژهای حافظه‌دار: مارتنزیت ترموالاستیک، فوق‌کشسانی و پسماند هیسترزیس - تألیف و نگارش حسین عطار جاننثار نوبری
JANNESAR SCIENCE · مقاله مادر · شناسه 000097
آلیاژ حافظه‌دار می‌تواند پس از تغییر شکل ظاهراً بزرگ، با گرم‌شدن یا برداشتن بار به شکل قبلی بازگردد. این رفتار از کشسانی معمولی نمی‌آید؛ حاصل تبدیل فازی برگشت‌پذیر میان آستنیت و مارتنزیت و بازآرایی variantهای مارتنزیتی است. در NiTi، چند درصد کرنش قابل‌بازیابی ممکن است رخ دهد، اما پاسخ به دما، تنش، تاریخچه سیکل و ترکیب بسیار حساس است. بنابراین رفتار این مواد باید با نقشه فاز–تنش–دما توصیف شود، نه یک مدول یانگ ثابت.
تبدیل مارتنزیتی ترموالاستیک
با سردکردن، تبدیل از فاز مادر به مارتنزیت در بازه Ms تا Mf رخ می‌دهد و با گرم‌کردن بازگشت در As تا Af انجام می‌شود. اختلاف مسیر رفت و برگشت hysteresis می‌سازد. چون تبدیل عمدتاً diffusionless است، اتم‌ها جابه‌جایی هماهنگ کوچک دارند و رابطه بلوری میان فازها حفظ می‌شود.
دوقلویی و بازآرایی variant
مارتنزیت کم‌دما می‌تواند چند variant داشته باشد که مجموع تغییر شکل ماکروسکوپی را کم می‌کنند. اعمال تنش برخی variantها را ترجیح می‌دهد و detwinning ایجاد می‌کند. این بازآرایی کرنش بزرگ ظاهری می‌دهد بدون اینکه همه آن پلاستیک نابجایی باشد. با گرم‌شدن به آستنیت، ساختار می‌تواند هندسه آموزش‌دیده را بازیابی کند.
فوق‌کشسانی
در دمای بالاتر از Af، اعمال تنش کافی می‌تواند مارتنزیت تنش‌القایی ایجاد کند. هنگام باربرداری، فاز به آستنیت برمی‌گردد و کرنش بزرگ بازیابی می‌شود. منحنی تنش–کرنش plateau و hysteresis دارد. مقدار تنش تبدیل با دما تغییر می‌کند، بنابراین مشخصات actuator یا استنت باید در بازه دمای واقعی اندازه‌گیری شوند.
اثر حافظه یک‌طرفه و دوطرفه
در حافظه یک‌طرفه، ماده در دمای پایین پس از تغییر شکل شکل مارتنزیتی را نگه می‌دارد و با گرم‌شدن به شکل آستنیتی بازمی‌گردد. حافظه دوطرفه نیازمند training یا میدان تنش داخلی است و ماده میان دو شکل ترجیحی با دما جابه‌جا می‌شود. اثر دوطرفه معمولاً کرنش و پایداری کمتری از حالت یک‌طرفه دارد.
خستگی عملکردی
حتی اگر قطعه نشکند، دمای تبدیل، hysteresis و کرنش بازیابی می‌توانند با سیکل تغییر کنند. این «خستگی عملکردی» از خستگی سازه‌ای متمایز است. ایجاد نابجایی، تثبیت مارتنزیت یا تغییر رسوبات می‌تواند پاسخ را drift دهد. آزمون هزاران یا میلیون‌ها سیکل برای کاربرد actuator یا پزشکی ضروری است.
ترکیب و عملیات حرارتی
تغییر کوچک نسبت Ni/Ti یا رسوبات می‌تواند دماهای تبدیل را جابه‌جا کند. cold work و annealing نیز texture و عیوب را تغییر می‌دهند. به همین علت کنترل ترکیب و تاریخچه حرارتی باید دقیق باشد. خواص جدول عمومی برای یک grade نمی‌تواند جای characterization batch واقعی را بگیرد.
مدل‌سازی و طراحی
مدل‌های constitutive حافظه‌دار باید تحول کسر مارتنزیت و coupling حرارتی–مکانیکی را در نظر گیرند. گرمای نهان و اتلاف hysteresis می‌توانند دمای قطعه را هنگام سیکل سریع تغییر دهند و رفتار را از آزمون quasi-static دور کنند. طراحی actuator باید انتقال حرارت و زمان پاسخ را نیز وارد کند.
جمع‌بندی
حافظه شکل و فوق‌کشسانی دو جلوه از یک تبدیل فازی تنش/دما-وابسته‌اند. مزیت اصلی در کرنش برگشت‌پذیر بزرگ است، اما برای کاربرد واقعی باید hysteresis، خستگی عملکردی، کنترل ترکیب و انتقال حرارت هم‌زمان مدیریت شوند.
رابطه Clausius–Clapeyron
تنش تبدیل با دما تقریباً روندی دارد که از تعادل ترمودینامیکی دو فاز ناشی می‌شود. شیب dσ/dT به تغییر آنتروپی و کرنش تبدیل مربوط است. این رابطه توضیح می‌دهد چرا actuator با تغییر دمای محیط نیروی متفاوتی می‌دهد و چرا specification باید دما را صریح ذکر کند.
گرمای نهان و سرعت پاسخ
تبدیل فاز گرما جذب یا آزاد می‌کند. در سیم نازک گرم‌شدن ژولی سریع است اما سردشدن غالباً مرحله کندتر و وابسته به convection و هندسه است. افزایش فرکانس می‌تواند دمای میانگین را بالا ببرد و hysteresis مؤثر را تغییر دهد. طراحی actuator باید thermal time constant را وارد کند.
کاربرد پزشکی NiTi
در استنت و guidewire، فوق‌کشسانی اجازه می‌دهد قطعه تغییر شکل بزرگ را تحمل و نیروی نسبتاً پایدار اعمال کند. با این حال surface finish، inclusion، fatigue و آزادسازی یون اهمیت دارند. عملیات electropolishing یا passivation برای کنترل سطح استفاده می‌شود و داده چرخه‌ای در محیط مرتبط لازم است.
مدول مؤثر متغیر
در ناحیه تبدیل، شیب منحنی تنش–کرنش نماینده مدول الاستیک یک فاز منفرد نیست. استفاده از E ثابت در FEA می‌تواند بار و تغییر شکل را غلط پیش‌بینی کند. مدل باید phase transformation را لحاظ کند یا حداقل از داده تجربی مسیر loading/unloading در دمای مربوط استفاده کند.
کرنش برگشت‌ناپذیر و مرز کاربرد
اگر تنش از محدوده تبدیل فراتر رود، plasticity نابجایی وارد می‌شود و بخشی از کرنش دیگر با تغییر فاز بازیابی نمی‌شود. دمای بالا نیز می‌تواند recovery یا precipitation را تغییر دهد. در طراحی باید حاشیه‌ای میان plateau مفید و آغاز plasticity وجود داشته باشد. استفاده از عدد «۸ درصد بازیابی» بدون cycle، دما و حالت ماده می‌تواند برای طراحی گمراه‌کننده باشد.
کنترل دمای تبدیل
برای کاربرد مهندسی، دماهای Ms، Mf، As و Af با DSC یا روش‌های مکانیکی اندازه‌گیری می‌شوند و باید پس از عملیات حرارتی نهایی دوباره تأیید شوند. تغییر ترکیب، cold work یا پیرسازی می‌تواند این دماها را جابه‌جا کند و محدوده عملکرد actuator یا ابزار پزشکی را تغییر دهد.
دمای تبدیل و هیسترزیس محدوده کاربرد را تعیین می‌کنند
رفتار حافظه‌دار زمانی مفید است که دماهای شروع و پایان تبدیل مارتنزیتی و آستنیتی با محیط کاری سازگار باشند. ترکیب شیمیایی، عملیات حرارتی و تاریخچه مکانیکی می‌توانند این دماها را جابه‌جا کنند. در superelasticity بارگذاری مکانیکی در دمای مناسب، مارتنزیت القاشده با تنش ایجاد می‌کند و پس از برداشتن بار ساختار به آستنیت بازمی‌گردد؛ مساحت حلقه هیسترزیس انرژی تلف‌شده در چرخه را نشان می‌دهد. این تبدیل برگشت‌پذیر نامحدود نیست: چرخه‌های زیاد می‌توانند نابجایی، تغییر بافت و خستگی عملکردی یا حتی ترک ایجاد کنند. بنابراین طراحی سیم، فنر یا عملگر حافظه‌دار باید علاوه بر کرنش بازیابی‌شونده، تعداد چرخه، سرعت انتقال حرارت و پایداری دمای تبدیل را در نظر بگیرد.
مقالات مرتبط
000090 — تبدیل‌های فازی در مواد: جوانه‌زنی، رشد، سینتیک و ریزساختار
000081 — عیوب بلوری و نابجایی‌ها
000026 — الاستیسیته خطی
000027 — پلاستیسیته و تسلیم
000033 — روش اجزای محدود
منابع علمی
MIT Mechanical Behavior of Materials
MIT Superelastic and Superplastic Alloys project
MIT shape-memory alloy mechanics discussion
MIT Fundamentals of Materials Science
هویت نویسنده و صورت‌های نوشتاری نامنویسنده: حسین عطار جاننثار نوبری. صورت‌های زیر شکل‌های نوشتاری همین هویت نویسنده‌اند.
حسین جان‌نثار، حسین جان نثار، حسین جاننثار، حسین جانثار، حسین جاننسار، حسین جانسار، حسین عطار جان، حسین نوبری، بازرگانی جان‌نثار، بازرگانی جان نثار، بازرگانی جاننثار، بازرگانی جانثار، بازرگانی جاننسار، بازرگانی جانسار، عطار جان نثار نوبری، عطار جان‌نثار نوبری، عطار جاننثار نوبری، عطار جانثار نوبری، عطار جانسار نوبری، عطار جاننسار نوبری، Hossein Attar Jannesar Nobari، Hossein Attar Jan-Nesar Nobari، Hossein Attar Jan Nesar Nobari، Hossein Jannesar Nobari، Hossein Jannesar، Hussein Attar Jannesar Nobari، Hosein Attar Jannesar Nobari، Hossein Attar Janesar Nobari، Hossein Attar Nowbari
