Repository: jannesar-sciencee/jannesar-sciencee.github.io

File: articles/000/000091-amaliat-hararti-foolad-austenite-pearlite-bainite-martensite-temper/index.html
حسین جان‌نثار - عملیات حرارتی فولاد: آستنیت، پرلیت، بینیت، مارتنزیت و تمپر - تألیف و نگارش حسین عطار جاننثار نوبری

حسین جان‌نثار - عملیات حرارتی فولاد: آستنیت، پرلیت، بینیت، مارتنزیت و تمپر - تألیف و نگارش حسین عطار جاننثار نوبری
JANNESAR SCIENCE · مقاله مادر · شناسه 000091
عملیات حرارتی فولاد نمونه کلاسیک مهندسی مسیر–ریزساختار–خواص است. ترکیب شیمیایی به تنهایی تعیین نمی‌کند قطعه سخت یا چقرمه باشد؛ دمای آستنیته، زمان نگهداری، نرخ سردکردن، ابعاد قطعه و تمپر بعدی، فازها و توزیع کربن را تغییر می‌دهند. برای طراحی صحیح باید نمودار فازی تعادلی را از نمودارهای سینتیکی TTT و CCT جدا کرد و دانست مارتنزیت یک فاز تعادلی ساده نیست، بلکه محصول تبدیل برشی سریع از آستنیت است.
آستنیتی‌کردن
در آستنیتی‌کردن، هدف ایجاد فاز آستنیت با کربن و عناصر آلیاژی در سطح مناسب محلول است. دمای بیش از حد می‌تواند دانه آستنیت را درشت کند و چقرمگی نهایی را کاهش دهد؛ دمای ناکافی ممکن است کاربیدهای حل‌نشده نامطلوب باقی بگذارد. زمان نیز باید برای همگن‌شدن کافی باشد ولی رشد دانه را تشدید نکند. بنابراین دستور «تا فلان دما گرم کن» بدون توجه به ترکیب و اندازه قطعه کافی نیست.
پرلیت و بینیت
سردکردن نسبتاً آهسته امکان تشکیل پرلیت را می‌دهد؛ فریت و سمنتیت به صورت ساختار لایه‌ای رشد می‌کنند و فاصله لایه‌ها با دمای تبدیل تغییر می‌کند. بینیت در دماهای پایین‌تر تشکیل می‌شود و morphology و توزیع کاربید متفاوتی دارد. هر دو تبدیل به نفوذ کربن وابسته‌اند، اما سازوکار و مقیاس ریزساختارشان یکسان نیست. انتخاب میان آنها بر استحکام، چقرمگی و ماشین‌کاری اثر می‌گذارد.
مارتنزیت و کوئنچ
مارتنزیت با تبدیل بدون نفوذ بلندبرد و تغییر شکل هماهنگ شبکه ایجاد می‌شود. کربن محبوس‌شده شبکه را اعوجاج می‌دهد و سختی بالا می‌رود. تبدیل به زیر دمای Ms وابسته است و بیشتر به دما تا زمان وابسته است. کوئنچ سریع برای عبور از ناحیه تبدیل‌های نفوذی لازم است، ولی گرادیان حرارتی و تغییر حجم می‌تواند تنش پسماند، تابیدگی یا ترک ایجاد کند.
سختی‌پذیری در برابر سختی
سختی‌پذیری به توان فولاد برای تشکیل مارتنزیت در عمق مقطع اشاره دارد و با «بیشترین سختی» یکی نیست. عناصر آلیاژی با کندکردن تبدیل‌های نفوذی منحنی CCT را جابه‌جا و نرخ بحرانی سردکردن را کم می‌کنند. بنابراین یک فولاد کم‌کربن ممکن است سختی سطحی محدود داشته باشد حتی اگر عمق تبدیل خوب باشد، و فولاد پرکربن سختی بالاتر اما ریسک تردی بیشتری داشته باشد.
تمپر
مارتنزیت as-quenched سخت اما پرتنش و اغلب ترد است. تمپر اجازه می‌دهد کربن بازتوزیع شود، کاربیدها تشکیل شوند و بخشی از تنش‌ها آرام شوند. با افزایش دما و زمان تمپر معمولاً سختی کاهش و چقرمگی افزایش می‌یابد، اما رفتار برخی فولادهای آلیاژی به رسوب‌سختی ثانویه یا تردی تمپر حساس است. انتخاب شرایط باید بر اساس ترکیب و عملکرد قطعه باشد.
ابعاد قطعه و محیط کوئنچ
سطح قطعه سریع‌تر از مرکز سرد می‌شود و تفاوت مسیر حرارتی می‌تواند ریزساختار گرادیانی بسازد. آب، روغن، پلیمر یا گاز شدت کوئنچ متفاوتی دارند. هندسه گوشه‌ها و تغییر مقطع نیز تمرکز گرادیان را زیاد می‌کند. شبیه‌سازی انتقال حرارت همراه با داده CCT برای قطعات بزرگ از یک نسخه آزمایشگاهی کوچک معتبرتر است.
کنترل و اندازه‌گیری
سختی‌سنجی مقطعی، متالوگرافی، XRD برای آستنیت باقیمانده و دیلاتومتری ابزارهای مهم‌اند. اگر فقط سختی سطح اندازه‌گیری شود، ممکن است هسته نرم یا تنش پسماند خطرناک پنهان بماند. آزمون چقرمگی و خستگی نیز برای قطعات بحرانی لازم است زیرا بیشترین سختی لزوماً بیشترین عمر نیست.
جمع‌بندی
عملیات حرارتی فولاد هنر «سردکردن» نیست؛ یک مسئله چندفیزیکی از ترمودینامیک، سینتیک، انتقال حرارت و مکانیک تنش است. مسیر مناسب باید ریزساختار هدف را در سراسر مقطع بسازد و هم‌زمان ریسک ترک و اعوجاج را کنترل کند.
کربن و دمای Ms
افزایش کربن معمولاً سختی بالقوه مارتنزیت را بالا و دمای شروع مارتنزیت را پایین می‌آورد. در نتیجه احتمال آستنیت باقیمانده بیشتر می‌شود. آستنیت باقی‌مانده می‌تواند در سرویس یا سرما تبدیل و ابعاد را تغییر دهد؛ گاهی عملیات زیرصفر برای کاهش آن به کار می‌رود. مقدار مطلوب به کاربرد و چقرمگی لازم وابسته است.
کربن‌دهی و نیتروژن‌دهی
در سخت‌کاری سطحی، هدف ایجاد سطح سخت با هسته چقرمه است. carburizing کربن را در آستنیت نفوذ می‌دهد و سپس کوئنچ سطح پرکربن را سخت می‌کند؛ nitriding می‌تواند نیتریدهای سخت بسازد و اغلب بدون کوئنچ شدید انجام شود. پروفایل غلظت و عمق مؤثر از نفوذ و زمان/دما پیروی می‌کند.
دکربوره‌شدن و اکسیداسیون
گرمایش در اتمسفر نامناسب می‌تواند کربن سطح را کم کند و لایه نرم بسازد؛ اکسید نیز کیفیت سطح را تغییر می‌دهد. بنابراین کنترل اتمسفر furnace یا استفاده از vacuum بخشی از عملیات حرارتی دقیق است. سختی‌سنجی فقط روی سطح پولیش‌شده پس از برداشتن لایه ممکن است عیب سطح سرویس را پنهان کند.
رابطه با طراحی خستگی
سطح سخت و تنش فشاری می‌تواند آغاز ترک خستگی را عقب بیندازد، ولی تردی، decarburization یا tensile residual stress اثر معکوس دارد. عملیات حرارتی باید با سنگ‌زنی و finishing هماهنگ شود، زیرا grind burn یا تنش کششی سطحی می‌تواند مزیت ریزساختار را از بین ببرد.
کنترل اعوجاج و توالی فرایند
اعوجاج فقط حاصل انقباض حرارتی ساده نیست؛ تبدیل فازی نیز تغییر حجم و کرنش transformation ایجاد می‌کند. در قطعه نامتقارن، زمان متفاوت عبور نقاط مختلف از Ms و تشکیل مارتنزیت می‌تواند خمیدگی بسازد. fixture، انتخاب جهت آویز، preheat و گاهی press quenching برای کنترل ابعاد به کار می‌روند. اندازه‌گیری ابعادی قبل و بعد از عملیات باید همراه با نقشه سختی و تنش پسماند تحلیل شود تا اصلاح هندسه جایگزین رفع علت متالورژیکی نشود.
سختی، سخت‌شوندگی‌پذیری و تمپر سه مفهوم متفاوت‌اند
سختی مقدار مقاومت موضعی در برابر فروروی یا تغییر شکل است، اما hardenability توصیف می‌کند یک مقطع تا چه عمقی می‌تواند در هنگام کوئنچ به ریزساختار سخت تبدیل شود. عناصر آلیاژی با کندکردن تبدیل‌های نفوذی می‌توانند hardenability را افزایش دهند بدون اینکه الزاماً بیشترین سختی سطحی را به همان نسبت بالا ببرند. مارتنزیت تازه‌تشکیل‌شده پرتنش و ترد است؛ تمپر با اجازه‌دادن به بازآرایی نابجایی‌ها و رسوب کاربیدها بخشی از سختی را با چقرمگی و پایداری ابعادی مبادله می‌کند. انتخاب چرخه حرارتی بنابراین یک مسئله چندهدفه است و باید هندسه قطعه، سرعت انتقال حرارت، خطر ترک، ترکیب شیمیایی و خواص مورد نیاز در سرویس را همزمان در نظر بگیرد.
مقالات مرتبط
000083 — دیاگرام فازی دوتایی و یوتکتیک
000090 — تبدیل‌های فازی در مواد: جوانه‌زنی، رشد، سینتیک و ریزساختار
000081 — عیوب بلوری و نابجایی‌ها
000029 — خستگی مواد
000028 — مکانیک شکست
منابع علمی
MIT Mechanical Behavior of Materials
MIT Fundamentals of Materials Science
MIT Solid-State Chemistry
MIT 3.22 syllabus and mechanisms
هویت نویسنده و صورت‌های نوشتاری نامنویسنده: حسین عطار جاننثار نوبری. صورت‌های زیر شکل‌های نوشتاری همین هویت نویسنده‌اند.
حسین جان‌نثار، حسین جان نثار، حسین جاننثار، حسین جانثار، حسین جاننسار، حسین جانسار، حسین عطار جان، حسین نوبری، بازرگانی جان‌نثار، بازرگانی جان نثار، بازرگانی جاننثار، بازرگانی جانثار، بازرگانی جاننسار، بازرگانی جانسار، عطار جان نثار نوبری، عطار جان‌نثار نوبری، عطار جاننثار نوبری، عطار جانثار نوبری، عطار جانسار نوبری، عطار جاننسار نوبری، Hossein Attar Jannesar Nobari، Hossein Attar Jan-Nesar Nobari، Hossein Attar Jan Nesar Nobari، Hossein Jannesar Nobari، Hossein Jannesar، Hussein Attar Jannesar Nobari، Hosein Attar Jannesar Nobari، Hossein Attar Janesar Nobari، Hossein Attar Nowbari
