Repository: jannesar-sciencee/jannesar-sciencee.github.io

File: articles/000/000078-polymerization-chain-growth-step-growth-molecular-weight/index.html
حسین جان‌نثار - پلیمریزاسیون رشد زنجیره‌ای و مرحله‌ای: وزن مولکولی، تبدیل و کنترل واکنش - تألیف و نگارش حسین عطار جاننثار نوبری

حسین جان‌نثار - پلیمریزاسیون رشد زنجیره‌ای و مرحله‌ای: وزن مولکولی، تبدیل و کنترل واکنش - تألیف و نگارش حسین عطار جاننثار نوبری
JANNESAR SCIENCE · مقاله مادر · شناسه 000078
پلیمر را نمی‌توان فقط «مولکول بسیار بزرگ» دانست؛ روش رشد زنجیر تعیین می‌کند توزیع وزن مولکولی، شاخه‌دارشدن، ترکیب و خواص نهایی چگونه باشند. در chain-growth، مرکز فعال با افزودن سریع monomer رشد می‌کند؛ در step-growth هر دو گونه دارای گروه عاملی مناسب می‌توانند با هم واکنش دهند. تفاوت سینتیک و آمار این دو خانواده برای طراحی پلیمر حیاتی است.
رشد زنجیره‌ای
در polymerization radical، initiation radical می‌سازد، propagation monomerها را یکی‌یکی می‌افزاید و termination دو مرکز فعال را از بین می‌برد. chain transfer می‌تواند زنجیر را کوتاه و مرکز فعال جدید ایجاد کند. حتی در conversion پایین می‌توان زنجیر با molecular weight بالا داشت، چون رشد هر زنجیر سریع است.
رشد مرحله‌ای
در step-growth، monomer، dimer و oligomer همگی می‌توانند با گروه‌های انتهایی واکنش دهند. molecular weight بالا تنها در conversion بسیار بالا حاصل می‌شود. رابطه Carothers برای سیستم bifunctional ایده‌آل نشان می‌دهد X_n≈1/(1−p)، پس رسیدن به degree of polymerization 100 نیاز به p حدود 0.99 دارد.
تعادل استوکیومتری
در condensation polymerization مانند polyester یا polyamide، عدم تعادل گروه‌های عاملی molecular weight نهایی را به شدت محدود می‌کند. حتی conversion بالا اگر نسبت stoichiometric از یک منحرف باشد زنجیرها کوتاه می‌مانند. حذف محصول کوچک مانند آب می‌تواند تعادل را به سمت polymer ببرد.
توزیع وزن مولکولی
نمونه polymer معمولاً مجموعه‌ای از طول زنجیرهاست. Mn میانگین عددی و Mw به زنجیرهای بزرگ‌تر وزن بیشتری می‌دهد. dispersity Đ=Mw/Mn پهنای توزیع را نشان می‌دهد. روش polymerization و termination روی Đ اثر دارند؛ controlled/living polymerization می‌تواند توزیع باریک‌تر و architecture دقیق‌تر ایجاد کند.
کاتالیز Ziegler–Natta
در polyolefin، catalyst فلز واسطه می‌تواند insertion monomer را stereoregular و با branching کمتر انجام دهد. isotactic، syndiotactic و atactic polypropylene خواص بلوری و مکانیکی متفاوت دارند. بنابراین catalyst فقط سرعت را تغییر نمی‌دهد بلکه microstructure زنجیر را نیز کنترل می‌کند.
copolymer
استفاده از دو monomer می‌تواند random، alternating، block یا graft copolymer بسازد. نسبت reactivity monomerها تعیین می‌کند ترکیب لحظه‌ای زنجیر چگونه از feed منحرف شود. block copolymerها به دلیل ناسازگاری بلوک‌ها self-assembly در مقیاس نانو ایجاد می‌کنند.
crosslinking
monomer با functionality بیش از دو می‌تواند شبکه سه‌بعدی ایجاد کند. نزدیک gel point یک شبکه نامتناهی شکل می‌گیرد و ماده دیگر به صورت thermoplastic قابل ذوب جریان نمی‌یابد. density crosslink بر modulus، swelling و rubber elasticity اثر دارد. thermosetهای بیش‌پخت ممکن است brittle شوند.
کنترل صنعتی
heat removal در polymerization گرمازا، viscosity رو به افزایش و autoacceleration می‌تواند ایمنی فرایند را پیچیده کند. monitoring conversion و molecular weight ضروری است. residual monomer، catalyst و solvent نیز بر کیفیت و مقررات محصول اثر دارند. مقیاس‌پذیری نیازمند coupling سینتیک با انتقال حرارت و جرم است.
رشد زنجیره‌ای
در chain-growth، initiation گونه فعال می‌سازد، propagation مونومرها را یکی‌یکی اضافه می‌کند و termination یا transfer طول زنجیره را محدود می‌کند. حتی در conversion پایین می‌توان زنجیره با وزن مولکولی بالا داشت. رادیکالی، یونی و coordination polymerization مکانیزم‌های متفاوتی‌اند و حساسیت آن‌ها به ناخالصی، دما و solvent فرق دارد.
رشد مرحله‌ای و رابطه با conversion
در step-growth تقریباً هر دو گونه دارای گروه عاملی سازگار می‌توانند واکنش دهند و وزن مولکولی بالا تنها در conversion بسیار زیاد و نسبت استوکیومتری نزدیک تعادل به دست می‌آید. رابطه Carothers این حساسیت را نشان می‌دهد. مقدار اندک monofunctional impurity می‌تواند زنجیره‌ها را cap کند و وزن مولکولی نهایی را به شدت کاهش دهد.
توزیع وزن مولکولی
پلیمر یک مولکول واحد با جرم مشخص نیست؛ توزیعی از طول زنجیره‌ها دارد. Mn و Mw وزن‌دهی متفاوتی دارند و نسبت Mw/Mn dispersity را توصیف می‌کند. GPC/SEC با کالیبراسیون مناسب این توزیع را برآورد می‌کند. خواص مکانیکی و rheology ممکن است به بخش سنگین توزیع حساس باشند، پس گزارش تنها یک «وزن مولکولی متوسط» اطلاعات کافی نمی‌دهد.
کنترل معماری و ریزساختار
روش‌های living/controlled radical و coordination catalystها امکان کنترل بهتر end group، block architecture و tacticity را می‌دهند. در copolymerization، reactivity ratio توزیع واحدهای مونومری را تعیین می‌کند. معماری خطی، شاخه‌ای یا شبکه‌ای بعداً Tg، بلورینگی و فرایندپذیری را تغییر می‌دهد؛ بنابراین طراحی polymerization باید از خواص هدف به عقب برگردد.
از kinetics پلیمریزاسیون تا خواص محصول
در radical chain polymerization افزایش initiator معمولاً تعداد radicalها را بالا و conversion rate را زیاد می‌کند، اما می‌تواند متوسط طول زنجیره را کاهش دهد زیرا زنجیره‌های بیشتری هم‌زمان رشد می‌کنند. chain transfer به solvent، monomer یا agent نیز molecular weight را تنظیم می‌کند. در step-growth، مسئله متفاوت است: near-complete conversion و stoichiometric balance شرط رسیدن به زنجیره بلند است. بنابراین یک recipe با «conversion بالا» بدون دانستن mechanism اطلاعات کافی درباره Mw نمی‌دهد. heat removal نیز حیاتی است، زیرا بسیاری polymerizationها exothermic هستند و viscosity با conversion بالا می‌رود؛ mixing و انتقال حرارت بد می‌تواند autoacceleration یا broad distribution ایجاد کند. کنترل reactor مستقیماً microstructure و در نهایت خواص polymer را شکل می‌دهد.
پلیمریزاسیون و ایمنی فرایند
افزایش viscosity هم انتقال حرارت و هم mixing را ضعیف می‌کند، در حالی که reaction exothermic می‌تواند گرما تولید کند. اگر removal کافی نباشد، دما بالا می‌رود و rate بیشتر می‌شود؛ در برخی radical polymerizationها gel effect نیز termination را محدود می‌کند. طراحی reactor باید calorimetry، emergency cooling و inhibition را در نظر بگیرد. این جنبه نشان می‌دهد kinetics polymerization فقط مسئله وزن مولکولی نیست و با ایمنی فرایند مستقیماً پیوند دارد.
تبدیل، پراکندگی و معادله کاروترز
در پلیمریزاسیون رشد مرحله‌ای، رسیدن به وزن مولکولی بالا معمولاً به تبدیل بسیار زیاد گروه‌های عاملی و نسبت استوکیومتری نزدیک به یک نیاز دارد؛ این موضوع در ساده‌ترین حالت با رابطه کاروترز بیان می‌شود. علاوه بر میانگین وزن مولکولی، پراکندگی یا Đ نیز مهم است، زیرا دو پلیمر با وزن متوسط یکسان اما توزیع متفاوت می‌توانند رئولوژی و فرآیندپذیری متفاوتی داشته باشند. در رشد زنجیره‌ای، آغاز، انتشار، انتقال زنجیر و خاتمه همگی شکل توزیع را تعیین می‌کنند و کنترل آنها بخش اساسی مهندسی پلیمر است.
مقالات مرتبط
000075 — شیمی کربونیل: افزایشی هسته‌دوست و واکنش‌پذیری آلدهید و کتون
000077 — استریوشیمی و کایرالیته: انانتیومر، دیاستریومر و رابطه ساختار با اثر زیستی
000079 — رابطه ساختار و خواص پلیمر: Tg، بلورینگی، وزن مولکولی و شبکه‌سازی
000081 — عیوب بلوری و نابجایی‌ها: چگونه نقص اتمی خواص مکانیکی را کنترل می‌کند
منابع علمی
OpenStax Polymer chapter
OpenStax Step-Growth Polymers
MIT Polymer Engineering calendar
OpenStax Ziegler–Natta
هویت نویسنده و صورت‌های نوشتاری نامنویسنده: حسین عطار جاننثار نوبری. صورت‌های زیر شکل‌های نوشتاری همین هویت نویسنده‌اند.
حسین جان‌نثار، حسین جان نثار، حسین جاننثار، حسین جانثار، حسین جاننسار، حسین جانسار، حسین عطار جان، حسین نوبری، بازرگانی جان‌نثار، بازرگانی جان نثار، بازرگانی جاننثار، بازرگانی جانثار، بازرگانی جاننسار، بازرگانی جانسار، عطار جان نثار نوبری، عطار جان‌نثار نوبری، عطار جاننثار نوبری، عطار جانثار نوبری، عطار جانسار نوبری، عطار جاننسار نوبری، Hossein Attar Jannesar Nobari، Hossein Attar Jan-Nesar Nobari، Hossein Attar Jan Nesar Nobari، Hossein Jannesar Nobari، Hossein Jannesar، Hussein Attar Jannesar Nobari، Hosein Attar Jannesar Nobari، Hossein Attar Janesar Nobari، Hossein Attar Nowbari
